Repository: alexanderholman/ah1365_mphil_to_phd_upgrade_report

# UPGRADE REPORT

## MPhil Physics to PhD Physics

### By Alexander Paul Holman, June 2025

Download the latest version of the [report](./Upgrade_Report.pdf) or view it on [Overleaf](https://www.overleaf.com/read/xnsnrccwdygt#9901b3).

> if its **** it's because [Amazon Prime](https://www.amazon.co.uk/amazonprime) removed [Baywatch](https://www.imdb.com/title/tt0096542/); so I had to write this up to [Manifest](https://www.imdb.com/title/tt8421350/) like someone who doesn't have access to Baywatch...

Some of the more interesting figures:

#### Top N Overlap

#### Spearman Correlation of All Comparisons

#### Spearman Correlation of Perfect Alloys

#### Kendall Correlation of All Comparisons

#### Kendall Correlation of All "Valid" Comparisons
A note: "valid" here means that the DFT relaxed and computed formation energy is less than 1eV/atom.

#### Compute Time Comparison

File: latex/chapter_2.tex (part 1 of 2)
\chapter{Background and Literature Review} \label{chapter:background} 

\section{Defining Material Interfaces} \label{section:material_interfaces} 

This subsection establishes a foundational understanding of material interfaces, the boundary regions where two distinct phases, often different materials, meet. These interfaces are critical in determining the structural, electronic, and thermal behaviour of composite systems. In solid-state devices, subtle atomic arrangements and local electronic environments at interfaces can profoundly influence macroscopic properties. This is especially true in modern micro- and nanoscale technologies, where the continual miniaturisation of components has shifted the paradigm from bulk-dominated behaviour to interface-dominated performance. As devices shrink, interfaces no longer represent isolated regions but instead constitute a significant fraction of the material, making their precise definition and understanding essential for predictive modelling and materials design \cite{Maji2021-kc, Davies2024-ju, Leung2020-tv}.

\subsection{What is a material interface in the context of this research?} 

A material interface is the region where two distinct solids meet and form a junction, commonly arising in heterostructures, grain boundaries, or thin film systems. These regions are not only geometrical boundaries but exhibit unique atomic, electronic, and thermal properties that distinguish them from the bulk phases of the parent materials. The local structure at the interface can include strain fields, atomic reconstruction, and intermixing of constituent elements, all of which can significantly influence the behaviour of the composite system \cite{Maji2021-kc}.

In this research, material interfaces are studied predominantly through \textit{ab initio} methods, particularly Density Functional Theory (DFT), with a focus on predicting and analysing the structural and energetic properties of 2D|2D and 2D|3D junctions. Interfaces are modelled as systems with finite thickness that bridge two crystalline lattices. Depending on their geometric orientation, interfaces are categorised as either \emph{stacked}, where a 2D layer rests atop a substrate, or \emph{lateral}, where edge-on growth leads to in-plane bonding between dissimilar materials \cite{Maji2021-kc}.

A critical motivation for interface studies lies in their role in determining key device properties such as band alignment, carrier transport, and thermal resistance. Band offsets at interfaces, often deviating from predictions by simple models like Anderson\rqs rule, are governed by local charge redistribution, dipole formation, and interface-specific states. The emergence of new electronic phases at interfaces, such as Ohmic contact formation or type-II band alignments, necessitates accurate modelling beyond bulk considerations \cite{Gaunt1928-kp, Davies2024-ju, Fadaly2020-rl}.

Several methodologies have been developed to address the challenges of constructing realistic interface models. The ARTEMIS tool enables high-throughput generation of interface structures through lattice matching and surface termination selection, allowing systematic exploration of the complex interfacial phase space. Similarly, the RAFFLE method uses statistical learning and void-filling algorithms to construct interface phases that are energetically favourable and representative of plausible morphologies \cite{Maji2021-kc}.

Interfaces also significantly influence phonon transport. They can reduce thermal conductivity compared to bulk values; an effect exploitable in thermoelectric applications. Interfacial scattering, acoustic impedance mismatch, and atomic-scale disorder all contribute to this behaviour, reinforcing the interface\rqs role as a functional component rather than a passive boundary \cite{Maji2021-kc, Hepplestone2005-zl, Leung2020-tv}.

Thus, in the context of this research, a material interface is not merely a geometric boundary but an emergent, functionally distinct region \cite{Maji2021-kc}. It governs critical physical properties, demands precise structural modelling, and serves as a fertile ground for material innovation and device engineering \cite{Cervantes2025-ze}.

\subsubsection{Types of interfaces} 

Material interfaces can be broadly categorised by their crystallographic orientation, dimensionality, and degree of lattice registry. These classifications are instrumental in understanding interfacial phenomena and in designing simulation protocols that are physically realistic and computationally tractable. 

\paragraph{By geometry: stacked vs lateral.} Stacked interfaces occur when one material is deposited atop another, forming an out-of-plane junction. This is characteristic of many van der Waals heterostructures, where weak interlayer forces enable a range of stacking configurations and rotational alignments. In contrast, lateral interfaces arise when two materials are grown side-by-side, often leading to in-plane covalent bonding at the junction. These interfaces are especially relevant for in-plane heterostructures such as MoS$_2$|WS$_2$ or graphene-based edge-junctions \cite{Maji2021-kc, Davies2024-ju, Cervantes2025-ze}.

\paragraph{By coherence: coherent, semi-coherent, incoherent.} Interfaces can also be distinguished by the degree of lattice match across the boundary: 

\begin{itemize}
    \item \textbf{Coherent interfaces} exhibit perfect registry between atomic planes, typically occurring when lattice mismatch is negligible. These interfaces preserve the translational symmetry across the junction and are often found in homoepitaxial or pseudomorphic systems.
    \item \textbf{Semi-coherent interfaces} accommodate lattice mismatch through periodic misfit dislocations. These dislocations relieve interfacial strain while maintaining partial registry, allowing larger domains of coherency interspersed with localised defects \cite{Davies2024-ju}.
    \item \textbf{Incoherent interfaces} display no periodicity match across the interface, leading to structurally disordered junctions. These are often found in polycrystalline or amorphous/crystalline composites and can act as strong phonon or electron scattering centres \cite{Hepplestone2005-zl, Cervantes2025-ze}.
\end{itemize} 

\paragraph{By chemical contrast: heterojunctions vs homojunctions.} Chemical composition also plays a defining role. \emph{Homojunctions} involve structurally similar regions with subtle variations (e.g. doping or strain-modulated domains), while \emph{Heterojunctions} involve distinct materials with differing electronegativity, band gaps, and ionic/covalent character. Heterojunctions are central to semiconductor devices, solar cells, and catalysis, often giving rise to emergent interfacial dipoles, states, or reconstructed bonding motifs \cite{Leung2020-tv}.

These classifications are not mutually exclusive; real interfaces may be simultaneously lateral and semi-coherent, or stacked but chemically graded. Understanding these distinctions is essential when generating or interpreting simulation results for both idealised and realistic interfacial systems \cite{Cervantes2025-ze}.

\subsection{What physical or electronic properties are commonly affected by interfaces?} 

Material interfaces influence a wide array of physical and electronic properties, often determining the functional behaviour of composite systems and devices. At the atomic level, interfaces introduce discontinuities in crystal symmetry, strain fields, and chemical potential that can lead to emergent phenomena not observed in bulk constituents. These effects are particularly pronounced in systems involving 2D materials, complex oxides, or strongly correlated electron systems \cite{Maji2021-kc, Cervantes2025-ze}.

\subsubsection{Band Alignment and Electronic Transport} 

Perhaps the most critical electronic property influenced by interfaces is the band alignment between materials. Misalignment of conduction and valence band edges creates energy barriers or wells that determine whether an interface behaves as a Schottky barrier, Ohmic contact, or heterojunction. These alignments are crucial for device operation in field-effect transistors, diodes, and photovoltaics. Interfacial dipoles, charge transfer, and electronic reconstruction can shift the effective band edges, often invalidating simple rules like Anderson\rqs model \cite{Schutt2019-sz, Maji2021-kc, Davies2024-ju, Fadaly2020-rl}.

\subsubsection{Charge Carrier Dynamics} 

Interfaces often host localised states arising from atomic mismatch, bonding reconstruction, or impurity segregation. These can act as traps or recombination centres, significantly affecting carrier lifetimes and mobility \cite{Maji2021-kc}. In 2D|3D systems, tunnelling, leakage, or enhanced recombination may occur depending on the barrier height and band offset at the junction.

\subsubsection{Dielectric Response and Permittivity} 

The dielectric properties of materials can be strongly altered at interfaces. In systems like \ce{CaCu3Ti4O12}, colossal permittivity arises not from the bulk crystal but from insulating grain boundaries and a semiconducting interior, exemplifying the Maxwell-Wagner effect \cite{Maji2021-kc}. Interface-induced polarisation, charge accumulation, and ionic displacements all contribute to enhanced dielectric responses \cite{Cervantes2025-ze}.

\subsubsection{Thermal Conductivity} 

Thermal transport across interfaces is typically suppressed due to phonon scattering, mass disorder, and acoustic impedance mismatch \cite{Maji2021-kc}. This results in thermal boundary resistance (or Kapitza resistance), a key factor in thermoelectric design and heat management in microelectronics. In 2D heterostructures, the interface often acts as a dominant phonon scattering site, reducing the effective thermal conductivity below that of either constituent layer \cite{Hepplestone2005-zl, Davies2024-ju}.

\subsubsection{Structural Stability and Phase Formation} 

Interfaces can stabilise new or metastable phases not accessible in bulk. For instance, the interface between \ce{BaTiO3} and \ce{SiO2} has been shown to promote the spontaneous formation of the fresnoite phase \ce{Ba2TiSi2O8}, altering both electronic and mechanical response. A more nuanced example is the graphene|\ce{MgO} interface: while monolayer MgO confined between graphene layers often adopts a rocksalt-like structure, this is not simply a case of one phase being energetically favoured. Instead, the local environment, including charge transfer and encapsulation, stabilises the rocksalt phase relative to the expected hexagonal phase in unsupported monolayers. However, experimental and theoretical studies suggest that a mixed or hybrid phase may also emerge with phase stability dependent on thickness and interface strain \cite{Cervantes2025-ze}.

\subsubsection{Mechanical Properties and Elastic Moduli} 

Mechanical properties such as bulk modulus, shear strength, and adhesion energy are modified at interfaces due to altered bonding environments and lattice mismatch \cite{Lee1997-lx}. These variations are important in the design of composite materials, flexible electronics, and nanoindentation studies.

\subsubsection{Optical Properties and Absorption} 

Interfaces affect the optical absorption spectrum by introducing new electronic states and modifying the joint density of states. This can lead to bandgap narrowing or broadening, shifts in refractive index, and enhancement of excitonic effects; features exploited in photodetectors and photovoltaic devices \cite{Fadaly2020-rl}.

\paragraph{In Summary} material interfaces act as multifunctional domains that modulate a broad spectrum of material properties. Their control and prediction are vital for the design of next-generation electronic, optoelectronic, and thermal devices \cite{Cervantes2025-ze}.

\subsection{Why are interfaces critical in material engineering, electronics, or energy systems?} 

Interfaces are not merely passive boundaries between materials; they are active, functional regions that frequently control and even dominate the physical properties of the system. As materials and devices are engineered at ever smaller scales, the role of interfaces becomes more pronounced. In conventional bulk systems, interfaces may be limited to grain boundaries or inter-phase regions. However, in nanomaterials, layered heterostructures, and device-scale systems, interfacial regions can constitute a non-negligible fraction of the total volume or surface area. Their influence is therefore not ancillary but foundational to system performance. 

In materials engineering, interfaces govern a wide array of properties including adhesion, corrosion resistance, mechanical strength, and diffusion kinetics. The strength and ductility of composite systems or coatings often depend on interfacial bonding and lattice compatibility. Tailoring interfacial chemistry or morphology, through methods such as surface functionalisation, alloying, or atomic layer deposition, is often essential for achieving desired macroscopic performance metrics. 

In electronic devices, interfaces critically influence charge transport, band alignment, and contact resistance. Semiconductor heterojunctions, metal-semiconductor contacts, and dielectric boundaries are fundamental to the operation of transistors, diodes, and capacitors. Localised changes in atomic registry, roughness, or defect density at the interface can significantly alter tunnelling behaviour, barrier heights, and mobility. This is especially true in 2D|3D systems, where interfacial dipoles, charge redistribution, and electrostatic reconstruction result in complex electronic responses not captured by bulk models. As devices shrink to the nanometre scale, quantum confinement and interfacial electrostatics become dominant factors, necessitating atomically precise interface control \cite{Leung2020-tv}.

Energy systems are similarly interface-dominated. In lithium-ion batteries, for example, the solid-electrolyte interphase (SEI) acts as a metastable interfacial layer that dictates both stability and charge transport \cite{Leung2020-tv}. The performance and longevity of solid-state batteries, fuel cells, and thermoelectric devices depend on the engineered properties of interfaces, which affect ionic conductivity, catalytic activity, thermal transport, and electronic insulation. In photovoltaics, interfacial band offsets between donor and acceptor layers, or between absorber materials and charge transport layers, govern charge separation efficiency and open-circuit voltage \cite{Schutt2019-sz}.

Overall, interfaces are not incidental features but active design parameters. They serve as sites of emergent phenomena, such as interfacial polarisation, bandgap renormalisation, and phonon scattering, that cannot be predicted from bulk properties alone. As such, mastering interfacial science is a gateway to developing high-performance materials and devices. 

\subsection{How do crystallographic orientations, phase boundaries, or defects influence interfaces?} 

Material interfaces are regions where two or more distinct phases meet, and their atomic-level structure plays a critical role in determining the physical, electronic, and thermal properties of the overall system. These interfaces are not merely passive boundaries; rather, they are active regions that can be engineered for specific functionality, particularly in devices involving electronic, optoelectronic, and energy materials. The structural features that influence interface behaviour include crystallographic orientation, the nature of the phase boundary, and the presence of defects. 

\subsubsection{Crystallographic Orientation} 

The relative orientation of crystals on either side of an interface can significantly affect the atomic registry, bond continuity, and symmetry breaking across the interface. Epitaxial alignment, where lattice planes across the interface maintain a well-defined relationship, typically results in low-strain, coherent interfaces. In contrast, a mismatch in orientation can lead to misfit dislocations or interfacial strain, influencing charge carrier transport, interfacial states, and mechanical stability \cite{Leung2020-tv}. Orientation also affects the formation energy and electronic reconstruction at the interface, which can lead to phenomena like interface-induced states or altered band alignments \cite{Schutt2019-sz}.

\subsubsection{Phase Boundaries} 

When the interface forms between distinct structural phases, such as cubic and hexagonal polymorphs, unique bonding geometries and strain fields arise. For instance, in layered 2D|3D systems like \ce{HfS2}|\ce{HfO2}, the band alignment changes depending on whether the materials are stacked or laterally connected, with lateral interfaces showing increased reconstruction due to bonding mismatch between the different crystalline motifs. These reconstructions are not merely geometric; they result in different electrostatic and electronic behaviours, influencing band offsets and charge transfer dynamics. 

\subsubsection{Defects at Interfaces} 

Defects, including vacancies, interstitials, dislocations, and grain boundaries, are often intrinsic to interface formation and can profoundly modify interfacial properties. They may serve as scattering centres, recombination sites, or sources of local doping. In grain boundaries of polycrystalline materials, for example, variations in local stoichiometry and strain can create regions of localised metallicity or enhanced dielectric response, as shown in systems exhibiting colossal permittivity. In some systems, such as CCTO (\ce{CaCu3Ti4O12}), interfacial defects and microstructural features have been shown to dominate the macroscopic dielectric properties. 

In computational studies, predicting the impact of such defects requires careful treatment of their spatial distribution, charge state, and interaction with surrounding lattice atoms \cite{Leung2020-tv}. Modern approaches like the RAFFLE algorithm allow for machine learning-driven structure prediction that accounts for void-filling and local bonding environments, enabling more realistic models of defect-laden interfaces \cite{Schutt2019-sz}.

\subsection{Examples of important technological applications involving interfaces} 

Material interfaces, where two distinct phases or materials meet, play a pivotal role in determining the performance and function of a wide array of modern technologies. These regions often exhibit structural, electronic, or thermal properties that differ markedly from those of the bulk constituents. Depending on their nature, interfaces may enhance or impede material performance. This subsection surveys several application domains in which understanding and engineering interfacial properties is essential. 

In semiconductor devices, the interface between the gate dielectric and the semiconducting channel is a critical design parameter. As traditional \ce{SiO2} dielectrics are replaced by high-$\kappa$ materials such as \ce{HfO2} to meet miniaturisation demands, understanding charge transfer and band alignment across interfaces like \ce{HfS2}| \ce{HfO2} becomes essential for ensuring device reliability and performance. Notably, in such 2D|3D heterostructures, the type and strength of bonding (e.g. van der Waals vs. chemical) directly influences charge redistribution and can cause significant deviation from band alignments predicted by Anderson\rqs rule. 

In layered 2D electronics, especially those using transition metal dichalcogenides (TMDCs), the stacking geometry, layer orientation, and interfacial disorder all strongly influence the band alignment. These factors affect carrier dynamics, optical transitions, and switching behaviour. Traditional models such as Anderson\rqss rule have proven insufficient; corrections using terms such as $\Delta E_\Gamma$ and $\Delta E_{\text{IF}}$ have been developed to capture hybridisation and interface dipole contributions more accurately. These corrections allow for predictive modelling of heterostructure behaviour and support targeted band offset engineering. 

Interfaces also govern performance in energy storage systems. In all-solid-state batteries, for example, the interface between electrode and solid electrolyte dictates ion mobility, chemical stability, and space charge layer formation. Such interfacial processes can lead to resistive interphases or dendrite formation, reducing battery life and safety. Density Functional Theory (DFT) modelling has shown that interfacial reconstructions and electrostatic gradients can dominate device behaviour \cite{Leung2020-tv}.

In thermoelectric materials, interfaces are employed to decouple electrical and thermal transport. Interface-induced phonon scattering suppresses thermal conductivity while preserving electronic conductivity; enhancing the thermoelectric figure of merit, $ZT$. Layered TMDCs and heterostructures with nanostructured interfaces exploit this mechanism to improve thermal management. 

Finally, in optoelectronics and photovoltaics, interfaces play a central role in determining band bending, exciton dissociation, and charge carrier collection. In oxide-based devices, such as proposed all-oxide solar cells (e.g. \ce{CaO}|(\ce{Sn}:\ce{Ca})$_{7:1}$\ce{O}|\ce{TiO2}), interface energetics must be carefully tuned to support efficient charge separation and transport. The formation of intermediate phases or interfacial dipoles can critically affect performance, necessitating first-principles modelling for reliable device design. 

Across these examples, it is evident that interfaces are not passive boundaries, but active, tunable \cite{Wild2025-jy} regions that critically determine macroscopic functionality. Their predictive modelling, through DFT, machine learning potentials, or interface-specific structure search tools like ARTEMIS, remains a central challenge in modern materials design \cite{Schutt2019-sz}.

\section{Conventional Prediction Methods} \label{section:conventional_methods}

Understanding and predicting the behaviour of material interfaces requires a firm foundation in computational methods that are rooted in quantum and statistical mechanics. This section introduces the core approaches historically used to model interfaces at the atomic and mesoscale level, focusing primarily on first-principles methods and classical simulation techniques. Although each of these methods offers powerful insights, their accuracy, computational cost, and suitability for interface modelling vary substantially.

A primary tool in this field is \textit{Density Functional Theory} (DFT), a quantum-mechanical framework capable of describing electronic structure with high precision. DFT is well-suited to calculating key interfacial properties such as formation ene.g. charge redistribution, and band alignment, making it an essential component of most modern interface studies \cite{Cervantes2025-ze}. Within this domain, software packages such as \textsc{VASP} have become widely adopted for their efficient implementations of the Kohn-Sham formalism \cite{Maji2021-kc, Davies2024-ju, Leung2020-tv}.

However, DFT\rqss cubic scaling with system size makes it computationally prohibitive for large or disordered interface models. As a result, researchers also turn to \textit{classical methods}, such as \textit{Molecular Dynamics} (MD) and \textit{Kinetic Monte Carlo} (KMC). MD enables the simulation of dynamic processes and thermal fluctuations over nanosecond timescales, whereas KMC offers access to much longer time evolution by modelling stochastic transitions between states. Each method has its own niche---MD is adept at capturing thermal effects and atomic rearrangements, while KMC is particularly valuable for studying diffusion and growth kinetics over experimental timescales \cite{Davies2024-ju}.

These conventional approaches provide the groundwork for predicting critical interfacial properties---including adhesion ene.g. charge transfer behaviour, and electron or phonon transport. They remain indispensable despite their limitations, particularly when used in tandem. This section surveys these methods in turn, addressing their theoretical underpinnings, practical implementations, and their relative advantages and constraints in the context of interface science.

\subsection{What are traditional computational approaches to modelling interfaces?}

Traditional computational approaches to modelling interfaces have historically focused on atomistic methods grounded in quantum mechanics or statistical physics. The most widely adopted of these are \textit{first-principles} or \textit{ab initio} methods, particularly Density Functional Theory (DFT), as well as Molecular Dynamics (MD) and Kinetic Monte Carlo (KMC). Each offers a different perspective on interfacial structure, energetics, and evolution \cite{Davies2024-ju, Leung2020-tv}.

\subsubsection{Lattice Matching and Geometry-Driven Construction}

A foundational step in many interface modelling workflows is lattice matching between two crystalline materials. This involves aligning compatible Miller planes to minimise strain and identify viable supercell geometries. The method introduced by Zur et al.~(1984) laid the groundwork for many subsequent algorithms used in tools such as \textsc{METADISE} and \textsc{ARTEMIS}, which systematically enumerate low-strain combinations, slips, terminations, and atomic registries. These approaches assume idealised surfaces and often neglect more complex processes such as surface reconstructions, chemical interdiffusion, or local disorder \cite{Abdulsattar2012-oz, Maji2021-kc, Leung2020-tv}.

\subsubsection{Density Functional Theory (DFT)}

DFT remains the most accurate and widely used quantum mechanical method for predicting interfacial properties. It solves the Kohn--Sham equations to determine the electronic ground state, providing access to total energies, charge densities, and band edge positions. DFT can reliably predict key quantities such as adhesion ene.g. charge transfer, and local band alignment \cite{Cervantes2025-ze}. However, it scales cubically with system size ($\mathcal{O}(N^3)$), limiting its application to relatively small supercells and coherent interfaces. For disordered systems or long-range relaxations, DFT becomes prohibitively expensive \cite{Schutt2019-sz, Maji2021-kc, Davies2024-ju, Leung2020-tv, Fadaly2020-rl}.

\subsubsection{Molecular Dynamics (MD)}

MD simulates the atomic trajectories under classical Newtonian mechanics, governed by interatomic potentials. Classical MD is well-suited to studying thermal processes such as diffusion, defect migration, and strain relaxation on picosecond to nanosecond timescales. It can handle much larger system sizes than DFT but sacrifices electronic accuracy, particularly in capturing bond rearrangements or charge redistribution. Reactive MD and ab initio MD (e.g. Car-Parrinello) offer improved fidelity at increased computational cost \cite{Davies2024-ju, Leung2020-tv}.

\subsubsection{Kinetic Monte Carlo (KMC)}

KMC provides a probabilistic approach to simulate rare events and long-term evolution, such as grain growth, interdiffusion, or defect clustering. It models a system as a sequence of stochastic transitions between predefined states, with rates typically derived from DFT or MD simulations \cite{Schutt2019-sz}. KMC can simulate processes on experimentally relevant timescales (up to seconds), but lacks atomic-resolution trajectories and requires a comprehensive catalogue of rate-limiting events \cite{Maji2021-kc, Davies2024-ju, Leung2020-tv}.

\subsubsection{Summary}

Together, these methods form the traditional computational toolkit for interface modelling. DFT provides high-accuracy predictions of interfacial energies and electronic structure; MD captures time-resolved atomistic behaviour; and KMC enables long-timescale simulations of kinetic evolution. While powerful individually, these methods are increasingly applied in tandem to span multiple length and time scales \cite{Maji2021-kc, Davies2024-ju, Leung2020-tv}.

\subsection{Density Functional Theory (DFT)}

Density Functional Theory (DFT) is a first-principles quantum mechanical method used extensively to model the electronic structure of condensed matter systems, including molecules, solids, and, critically, material interfaces. It provides a variational framework in which the ground-state properties of a many-electron system can be obtained from a functional of the electron density $\rho(\mathbf{r})$, rather than from the many-body wavefunction $\Psi(\mathbf{r}_1, \dots, \mathbf{r}_N)$. This simplification, formalised through the Hohenberg-Kohn theorems, underpins the modern implementation of DFT via the Kohn-Sham approach, where the interacting system is replaced by an auxiliary system of non-interacting electrons subject to an effective potential that captures Coulomb, exchange, and correlation interactions.

The total Kohn-Sham energy is given by: \begin{equation} E_{\mathrm{KS}}[\rho] = T_s[\rho] + \int V_{\mathrm{ext}}(\mathbf{r}) \rho(\mathbf{r}) \, \mathrm{d}\mathbf{r} + \frac{1}{2} \int \int \frac{\rho(\mathbf{r}) \rho(\mathbf{r'})}{|\mathbf{r} - \mathbf{r'}|} \, \mathrm{d}\mathbf{r} \, \mathrm{d}\mathbf{r'} + E_{\mathrm{xc}}[\rho], \end{equation} where $T_s[\rho]$ is the kinetic energy of the non-interacting electrons, $V_{\mathrm{ext}}$ is the external (ionic) potential, and $E_{\mathrm{xc}}[\rho]$ is the exchange-correlation functional, the exact form of which remains unknown.

Common approximations include the Local Density Approximation (LDA), Generalised Gradient Approximation (GGA), and hybrid functionals. While LDA assumes a locally uniform electron gas and often leads to overbinding, GGA incorporates density gradients and improves accuracy for molecular and inhomogeneous systems. Hybrid functionals, such as HSE06, incorporate a portion of exact exchange and offer improved bandgap and localisation predictions at significantly greater computational cost \cite{Maji2021-kc}.

DFT has become foundational in materials modelling due to its ability to predict not only total energies and optimised geometries, but also derived properties including electronic band structures, charge densities, dielectric responses, phonon spectra, and interfacial energetics \cite{Cervantes2025-ze}. Its applications to interface modelling, however, are computationally constrained. Systems containing hundreds of atoms, often required to model misfit dislocations, strain relief, and interfacial disorder, can become prohibitively expensive, with computational scaling on the order of $\mathcal{O}(N^3)$ with system size \cite{Abdulsattar2012-oz, Schutt2019-sz, Maji2021-kc, Fadaly2020-rl}.

\subsubsection{VASP and Practical Implementations}

All DFT simulations in this project are conducted using the Vienna Ab initio Simulation Package (VASP), a widely used plane-wave-based implementation of Kohn-Sham DFT. VASP employs the projector-augmented wave (PAW) method to model core-valence interactions, and supports a variety of exchange-correlation functionals including GGA-PBE and hybrid HSE06. Structural relaxations are typically performed with conjugate gradient algorithms until residual forces fall below a chosen threshold (e.g. 0.01 eV/\AA).

Periodic boundary conditions are employed in all three spatial directions, necessitating the introduction of vacuum regions for slab models and sufficient supercell dimensions to minimise image-image interactions in interface simulations. For phonon and dielectric property calculations, VASP supports both finite displacement and Density Functional Perturbation Theory (DFPT) approaches, though care must be taken when treating low-symmetry systems or low-frequency modes.

The simulation input is controlled via the INCAR, POSCAR, KPOINTS, and POTCAR files, with convergence typically assessed by k-point density and energy cutoff tests. Pulay and Broyden mixing schemes are used for charge density convergence, and dipole corrections may be employed for asymmetric slab geometries.

While VASP provides accurate and robust results for interfacial modelling, it remains computationally intensive. For extended or complex interfacial systems, this motivates the introduction of machine-learned potentials (MLPs), which aim to reproduce DFT accuracy at substantially lower cost; enabling exploration of larger supercells, disordered motifs, and thermodynamic ensembles that are otherwise intractable \cite{Schutt2019-sz, Maji2021-kc}.

\subsection{Other Methods}

In addition to Density Functional Theory (DFT), two other classes of atomistic modelling, Molecular Dynamics (MD) and Kinetic Monte Carlo (KMC), have proven valuable for exploring material interfaces, particularly when temporal evolution or thermal effects are of interest.

\subsubsection{Molecular Dynamics}

Molecular Dynamics is a time-resolved simulation method in which the trajectories of atoms are computed by numerically integrating Newton\rqss equations of motion \cite{Khot2025-hh}. Forces on each atom are derived either from empirical interatomic potentials (classical MD) or quantum-mechanical calculations (ab initio MD, e.g. Car-Parrinello or Born-Oppenheimer approaches). In interface science, MD is used to study thermal stability, strain relaxation, diffusion, and defect evolution at finite temperatures.

One advantage of MD is its capacity to resolve dynamic processes at the atomic level, such as dislocation glide, grain boundary motion, or interfacial melting. However, timescales are severely limited: typical simulations span nanoseconds, far shorter than the seconds to minutes often relevant in experiments. Classical MD can scale to millions of atoms but sacrifices accuracy; ab initio MD is more accurate but typically limited to fewer than 1,000 atoms and short timescales due to computational cost.

For interface modelling, MD is particularly useful when studying thermally activated restructuring, interdiffusion, and local vibrational behaviour, especially under conditions such as annealing or irradiation. It also serves as a preliminary stage in workflows involving machine-learned potentials, providing dynamical data for training.

\subsubsection{Kinetic Monte Carlo (KMC)}

Kinetic Monte Carlo methods simulate the time evolution of materials by selecting thermally activated events (such as diffusion, adsorption, or defect migration) based on their rates, derived from either experimental data or calculated energy barriers. Rather than resolving individual atomic vibrations, KMC focuses on probabilistic transitions between states, making it well-suited to model slow processes over long timescales, up to seconds or beyond.

KMC has found particular utility in modelling interface evolution under conditions of growth, ion exchange, oxidation, and defect diffusion. In grain boundary studies, for example, KMC can capture the gradual restructuring of interfaces under chemical potential gradients or during irradiation recovery.

Its main limitation is the requirement for a comprehensive event catalogue with well-characterised energy barriers and transition rates. These are often obtained from DFT or empirical fitting, and inaccuracies in this input can compromise the reliability of the predictions. Furthermore, KMC lacks atomic-resolution trajectories and cannot directly model phonon-mediated transport or structural vibrations \cite{Abdulsattar2012-oz}.

\subsubsection{Summary}

Both MD and KMC complement DFT in the modelling of interfaces. While DFT offers high-fidelity energetics and electronic structure, MD enables atomistic dynamics over nanoseconds, and KMC extends the accessible timescale to macroscopic phenomena. As such, hybrid approaches are increasingly common, with DFT used to parameterise MD or KMC models, or machine learning techniques introduced to accelerate sampling across scales.

\subsection{What are the advantages and limitations of DFT, MD, and KMC?}

Each computational method traditionally employed in the modelling of interfaces, Density Functional Theory (DFT), Molecular Dynamics (MD), and Kinetic Monte Carlo (KMC), offers a distinct balance between accuracy, computational efficiency, and physical scale. While often applied in isolation, their complementary regimes suggest the need for hybrid or hierarchical approaches in the study of real interfaces.

\textbf{Density Functional Theory (DFT)} is the most widely used \textit{ab initio} method for predicting atomic-scale properties at interfaces. It provides access to ground-state energies, relaxed geometries, charge densities, and band alignments with a strong quantum mechanical foundation. Crucially, DFT is capable of modelling materials across the periodic table and is the backbone of modern electronic structure prediction. Its limitations, however, are twofold. Firstly, the method scales poorly with system size, typically as $\mathcal{O}(N^3)$ with respect to the number of electrons or basis functions, making simulations involving more than a few hundred atoms prohibitively expensive. Secondly, conventional exchange-correlation functionals (e.g. GGA) systematically underestimate band gaps and cannot capture excited-state dynamics without costly extensions such as GW or time-dependent DFT.

\textbf{Molecular Dynamics (MD)} offers time-resolved access to thermally activated processes and interfacial dynamics. Classical MD, using empirical or machine-learned interatomic potentials, enables simulation of thousands to millions of atoms over nanosecond to microsecond timescales. It is well-suited to studying lattice relaxation, phonon scattering, or diffusion across interfaces. However, MD inherits limitations from its force field or potential model: empirical potentials may not transfer well across bonding environments, while high-fidelity machine-learned potentials require extensive and chemically diverse training data. Furthermore, standard MD remains constrained to accessible timescales, making it ill-suited for capturing rare events such as defect migration, reconstruction, or long-term phase evolution.

\textbf{Kinetic Monte Carlo (KMC)} bridges the gap between atomistic fidelity and long-timescale evolution by explicitly simulating stochastic processes with predefined transition rates. It is particularly useful for modelling diffusion, growth, or reaction networks at interfaces. The method can span experimental timescales (seconds to hours), offering a unique perspective on kinetic stability and metastability. The key limitation lies in its dependency on an accurate catalogue of possible events and associated rates. These must be either calculated from first principles or parametrised experimentally, introducing significant uncertainty and limiting transferability to novel systems.

\paragraph{In summary} DFT is unrivalled in electronic accuracy but severely limited in scale. MD extends spatial and temporal reach at the cost of potential fidelity, while KMC pushes further still into kinetic regimes but demands well-characterised reaction landscapes. The combined use of these methods, e.g. DFT-informed MD or KMC parametrised by \textit{ab initio} barriers, has emerged as a powerful paradigm for interface modelling across scales.

\subsection{How are properties like adhesion energy or electron transport predicted?}
